Repository: Marcotaff/Open-SESAME-ESReC

# Open-SESAME-ESReC
Battery model 
This folder contains most of the required files for running the code.
1. main.py: This is the code which reads the parameters and csv files, calls a function for the calculation of the degradation and outputs the results.
2. cycling.py: This is the code where the computation of the degradation of the cell takes place.
3. NMC.py: This is a function package which contains the stress factor dependencies for the NMC chemistry. This is called by cycling.py when the cell chemistry is NMC.
4. csv files: This is a folder which contains various csv files. 
 i. sample temperature profile.csv: This file contains the daily average temperature data, which is used to assign the temperature of the cell in the model
 ii. NMC SOC-OCV 2.csv: This csv file contains the data for the soc-ocv curve. It contains the voltage at 1% SoC steps from 0% SoC to 100% SoC in the increasing order.
 iii. r-soc-temp (extensive,1Hz).csv: This csv file contains the extrapolated values of the resistance of the cell at different conditions using the code above (sr. no. 5)
5. input parameters.xlsx: This excel files acts as a GUI which the user can enter various battery parameters such as the battery size, number of days to be simulated, cell chemistry as so on.

File: NMC SOC-OCV 2.csv
SoC,voltage_V
0,2.7838
0.01,2.9449
0.02,3.053
0.03,3.122
0.04,3.1701
0.05,3.2043
0.06,3.2255
0.07,3.2493
0.08,3.2724
0.09,3.2969
0.1,3.3243
0.11,3.3549
0.12,3.3781
0.13,3.395
0.14,3.4094
0.15,3.4209
0.16,3.4325
0.17,3.4437
0.18,3.4542
0.19,3.4659
0.2,3.4766
0.21,3.4845
0.22,3.4931
0.23,3.5021
0.24,3.5092
0.25,3.5195
0.26,3.5302
0.27,3.541
0.28,3.5523
0.29,3.5633
0.3,3.5728
0.31,3.5821
0.32,3.5898
0.33,3.5967
0.34,3.6036
0.35,3.6109
0.36,3.6179
0.37,3.6244
0.38,3.6313
0.39,3.6378
0.4,3.6426
0.41,3.6487
0.42,3.6552
0.43,3.6614
0.44,3.6676
0.45,3.6732
0.46,3.6802
0.47,3.6877
0.48,3.6958
0.49,3.7043
0.5,3.7128
0.51,3.7206
0.52,3.7299
0.53,3.7398
0.54,3.7498
0.55,3.7596
0.56,3.7689
0.57,3.7792
0.58,3.7896
0.59,3.8012
0.6,3.8143
0.61,3.8272
0.62,3.8389
0.63,3.853
0.64,3.8658
0.65,3.8787
0.66,3.8889
0.67,3.8978
0.68,3.9062
0.69,3.9139
0.7,3.9211
0.71,3.929
0.72,3.9376
0.73,3.9458
0.74,3.9554
0.75,3.9649
0.76,3.9748
0.77,3.9845
0.78,3.9946
0.79,4.0057
0.8,4.0165
0.81,4.0271
0.82,4.0378
0.83,4.0479
0.84,4.057
0.85,4.0649
0.86,4.072
0.87,4.0777
0.88,4.0818
0.89,4.0849
0.9,4.0884
0.91,4.0919
0.92,4.0955
0.93,4.0997
0.94,4.1047
0.95,4.1105
0.96,4.1195
0.97,4.1302
0.98,4.1437
0.99,4.1615
1,4.1841

File: Sample GITT.csv (part 1 of 5)
Ecell/V,I/mA,Capacity/mA.h
4.1991,0,0
4.1984,0,0
4.198,0,0
4.1978,0,0
4.1976,0,0
4.1973,0,0
4.1973,0,0
4.1971,0,0
4.1969,0,0
4.1967,0,0
4.1966,0,0
4.1965,0,0
4.1964,0,0
4.1961,0,0
4.196,0,0
4.1932,-2861.1504,0.0016
4.1922,-2860.9534,2.3637
4.1912,-2860.9534,11.7629
4.1902,-2860.7563,26.2741
4.1892,-2860.3623,44.8957
4.1881,-2860.7563,67.6054
4.1871,-2861.3474,95.0963
4.1861,-2861.3474,124.0861
4.1851,-2860.7563,155.6558
4.184,-2860.1658,188.3305
4.183,-2860.3623,222.0621
4.1819,-2861.3474,257.5948
4.1809,-2860.9534,291.5711
4.1799,-2860.7563,328.9664
4.1788,-2860.9534,366.7402
4.1778,-2860.3623,405.105
4.1768,-2862.332,442.4129
4.1761,-2861.1504,476.7881
4.1791,0,476.7881
4.1801,0,476.7881
4.1812,0,476.7881
4.1822,0,476.7881
4.1794,-2862.332,476.7897
4.1784,-2860.5593,478.8944
4.1774,-2861.5444,488.8836
4.1764,-2861.5444,503.4889
4.1753,-2861.3474,522.0713
4.1743,-2860.1658,549.0943
4.1733,-2862.7261,578.6762
4.1723,-2862.135,612.9187
4.1712,-2861.7412,647.3403
4.1701,-2860.9534,687.78
4.1691,-2862.332,724.4941
4.1681,-2861.5444,762.2476
4.1671,-2860.5593,803.1677
4.166,-2861.3474,843.1766
4.165,-2860.3623,884.1616
4.164,-2860.1658,923.8837
4.1634,-2859.7717,953.5919
4.1666,0,953.5919
4.1677,0,953.5919
4.1687,0,953.5919
4.1697,0,953.5919
4.1674,-2859.9688,953.5935
4.1664,-2861.5444,955.6997
4.1654,-2861.7412,966.5324
4.1643,-2860.7563,981.4153
4.1633,-2861.1504,1001.4767
4.1623,-2860.3623,1028.4477
4.1613,-2861.3474,1059.917
4.1602,-2860.7563,1094.2025
4.1592,-2860.7563,1131.869
4.1582,-2862.7261,1171.2679
4.1571,-2860.5593,1209.1218
4.1561,-2861.3474,1252.229
4.155,-2861.1504,1293.4669
4.154,-2861.1504,1335.6743
4.153,-2860.7563,1377.3237
4.152,-2861.7412,1418.7769
4.1519,-2862.135,1430.3773
4.1549,0,1430.3773
4.1559,0,1430.3773
4.1569,0,1430.3773
4.1579,0,1430.3773
4.159,0,1430.3773
4.1561,-2861.3474,1430.3789
4.1551,-2861.5444,1432.9953
4.154,-2862.7261,1443.5371
4.153,-2860.9534,1459.9728
4.152,-2860.7563,1481.2963
4.151,-2862.135,1508.2594
4.1499,-2862.332,1541.3053
4.1489,-2861.5444,1575.4052
4.1479,-2861.1504,1611.5093
4.1469,-2861.7412,1652.2166
4.1458,-2860.5593,1693.1558
4.1448,-2861.3474,1734.6871
4.1437,-2861.5444,1775.9626
4.1427,-2860.9534,1819.3854
4.1417,-2860.9534,1863.6907
4.1408,-2860.9534,1907.1535
4.1438,0,1907.1535
4.1449,0,1907.1535
4.1459,0,1907.1535
4.1469,0,1907.1535
4.1479,0,1907.1535
4.1452,-2861.1504,1907.155
4.1442,-2859.9688,1909.9527
4.1432,-2861.3474,1919.6901
4.1421,-2862.5291,1934.9606
4.1411,-2860.3623,1957.0834
4.1401,-2860.9534,1984.232
4.139,-2860.3623,2015.9931
4.138,-2860.5593,2054.0889
4.137,-2860.7563,2091.7663
4.136,-2860.3623,2131.3672
4.1349,-2861.1504,2172.2653
4.1339,-2860.9534,2214.6639
4.1329,-2861.7412,2255.9977
4.1319,-2861.1504,2300.245
4.1308,-2860.7563,2343.3678
4.1302,-2862.135,2383.9393
4.1332,0,2383.9393
4.1342,0,2383.9393
4.1352,0,2383.9393
4.1362,0,2383.9393
4.1373,0,2383.9393
4.1344,-2860.7563,2383.9409
4.1334,-2860.7563,2387.5365
4.1323,-2861.9382,2398.4806
4.1313,-2861.3474,2414.8496
4.1303,-2860.5593,2436.1
4.1293,-2859.7717,2463.721
4.1282,-2859.7717,2499.0432
4.1272,-2860.5593,2534.9853
4.1262,-2861.7412,2572.5898
4.1252,-2861.3474,2612.6248
4.1241,-2860.5593,2656.0917
4.1231,-2860.7563,2697.0931
4.1221,-2860.7563,2739.8653
4.1211,-2861.3474,2784.419
4.12,-2861.3474,2828.1814
4.1195,-2861.5444,2860.7294
4.1225,0,2860.7294
4.1235,0,2860.7294
4.1245,0,2860.7294
4.1256,0,2860.7294
4.1266,0,2860.7294
4.1238,-2861.3474,2860.731
4.1228,-2861.3474,2864.2631
4.1218,-2861.1504,2874.8657
4.1207,-2861.3474,2891.6245
4.1197,-2860.5593,2914.6128
4.1186,-2861.7412,2944.0322
4.1176,-2861.5444,2978.4935
4.1166,-2861.5444,3015.0926
4.1156,-2861.1504,3054.2669
4.1145,-2860.7563,3092.3762
4.1135,-2860.3623,3137.2012
4.1125,-2860.9534,3178.6042
4.1115,-2862.135,3222.3582
4.1104,-2861.9382,3266.7619
4.1094,-2860.9534,3309.6713
4.1089,-2861.1504,3337.5214
4.112,0,3337.5214
4.113,0,3337.5214
4.114,0,3337.5214
4.115,0,3337.5214
4.1161,0,3337.5214
4.1135,-2860.9534,3337.523
4.1124,-2862.5291,3340.742
4.1114,-2862.5291,3350.5595
4.1104,-2861.9382,3366.9132
4.1093,-2863.1199,3389.6634
4.1083,-2861.3474,3419.0658
4.1073,-2862.135,3452.0024
4.1063,-2861.9382,3488.2387
4.1052,-2860.3623,3527.8449
4.1042,-2861.9382,3570.3153
4.1031,-2862.332,3611.7874
4.1021,-2861.7412,3654.8742
4.1011,-2860.7563,3699.0858
4.1,-2862.5291,3744.9103
4.099,-2860.9534,3789.5603
4.0986,-2860.7563,3814.3235
4.1016,0,3814.3235
4.1026,0,3814.3235
4.1037,0,3814.3235
4.1047,0,3814.3235
4.1057,0,3814.3235
4.1033,-2860.7563,3814.3251
4.1023,-2861.1504,3816.2183
4.1013,-2860.7563,3826.4471
4.1002,-2860.5593,3840.8374
4.0992,-2861.7412,3862.096
4.0982,-2861.1504,3889.5982
4.0972,-2861.3474,3922.7971
4.0961,-2861.5444,3959.4167
4.0951,-2862.135,3997.6987
4.0941,-2861.9382,4040.5679
4.093,-2860.1658,4083.0379
4.092,-2861.3474,4125.2441
4.0909,-2861.3474,4170.0109
4.0899,-2862.5291,4214.5391
4.0889,-2859.9688,4259.9575
4.0884,-2861.3474,4291.1052
4.0913,0,4291.1052
4.0924,0,4291.1052
4.0934,0,4291.1052
4.0944,0,4291.1052
4.0955,0,4291.1052
4.0931,-2860.5593,4291.1068
4.092,-2861.1504,4293.4562
4.091,-2860.3623,4302.2734
4.09,-2861.3474,4317.9099
4.089,-2860.3623,4338.9665
4.0879,-2861.9382,4367.0521
4.0869,-2861.5444,4399.11
4.0859,-2859.7717,4435.3642
4.0849,-2860.5593,4475.2853
4.0839,-2860.9534,4514.9488
4.0828,-2860.3623,4558.7042
4.0818,-2860.1658,4601.9538
4.0807,-2862.135,4647.0091
4.0797,-2861.7412,4691.3296
4.0787,-2861.1504,4736.5899
4.0781,-2860.1658,4767.8988
4.0812,0,4767.8988
4.0822,0,4767.8988
4.0832,0,4767.8988
4.0842,0,4767.8988
4.0853,0,4767.8988
4.0827,-2861.1504,4767.9004
4.0817,-2862.5291,4771.2085
4.0807,-2860.7563,4782.4359
4.0796,-2861.5444,4798.0441
4.0786,-2860.5593,4820.1901
4.0776,-2861.1504,4850.2681
4.0766,-2862.5291,4883.2898
4.0755,-2861.3474,4922.048
4.0745,-2860.1658,4960.8302
4.0735,-2860.9534,5000.5074
4.0725,-2860.7563,5044.3251
4.0715,-2860.9534,5088.7483
4.0704,-2861.1504,5133.0951
4.0694,-2860.9534,5175.879
4.0684,-2861.7412,5220.6859
4.068,-2860.7563,5244.6972
4.071,0,5244.6972
4.072,0,5244.6972
4.0731,0,5244.6972
4.0741,0,5244.6972
4.0752,0,5244.6972
4.0727,-2861.1504,5244.6988
4.0717,-2861.5444,5247.824
4.0707,-2861.9382,5258.1486
4.0696,-2861.5444,5274.0509
4.0686,-2861.1504,5295.3102
4.0676,-2861.3474,5323.0025
4.0666,-2860.7563,5357.218
4.0655,-2860.5593,5393.9561
4.0645,-2861.1504,5433.5728
4.0635,-2861.9382,5476.1823
4.0624,-2860.7563,5519.9157
4.0614,-2860.7563,5564.8457
4.0603,-2861.5444,5606.0917
4.0593,-2860.9534,5652.124
4.0583,-2861.5444,5700.0831
4.0579,-2861.1504,5721.5034
4.0609,0,5721.5034
4.0619,0,5721.5034
4.0629,0,5721.5034
4.0639,0,5721.5034
4.065,0,5721.5034
4.0627,-2860.9534,5721.505
4.0617,-2862.135,5724.3981
4.0607,-2861.7412,5734.1916
4.0596,-2861.1504,5750.062
4.0586,-2861.3474,5772.6975
4.0576,-2859.7717,5800.2624
4.0566,-2861.5444,5833.6834
4.0555,-2861.3474,5870.8427
4.0545,-2860.9534,5911.2965
4.0535,-2861.7412,5952.0922
4.0525,-2861.7412,5995.3848
4.0514,-2861.7412,6038.8695
4.0504,-2860.3623,6083.9041
4.0494,-2861.1504,6127.5638
4.0484,-2861.5444,6175.2525
4.0481,-2861.9382,6198.2943
4.051,0,6198.2943
4.052,0,6198.2943
4.0531,0,6198.2943
4.0541,0,6198.2943
4.0551,0,6198.2943
4.0528,-2862.332,6198.2959
4.0518,-2860.7563,6201.2207
4.0508,-2861.7412,6211.3715
4.0498,-2862.5291,6226.9075
4.0487,-2860.5593,6248.0321
4.0477,-2861.1504,6275.7895
4.0467,-2860.9534,6310.0705
4.0456,-2861.1504,6347.3479
4.0446,-2861.3474,6387.2686
4.0435,-2861.7412,6430.012
4.0425,-2861.5444,6473.829
4.0415,-2860.5593,6517.7428
4.0405,-2859.9688,6559.7551
4.0394,-2860.9534,6609.0548
4.0384,-2860.7563,6654.3346
4.0381,-2862.135,6675.087
4.0411,0,6675.087
4.0421,0,6675.087
4.0431,0,6675.087
4.0442,0,6675.087
4.0452,0,6675.087
4.043,-2861.7412,6675.0886
4.042,-2861.7412,6677.767
4.0409,-2861.1504,6688.0544
4.0399,-2861.5444,6702.8783
4.0389,-2861.9382,6725.095
4.0379,-2861.3474,6753.1147
4.0368,-2860.5593,6785.8345
4.0358,-2861.7412,6823.6913
4.0348,-2860.3623,6863.8004
4.0337,-2859.3777,6908.0377
4.0327,-2861.3474,6951.4196
4.0317,-2861.3474,6994.1497
4.0307,-2860.5593,7039.8381
4.0296,-2860.3623,7086.3548
4.0286,-2860.7563,7131.3023
4.0284,-2861.1504,7151.8686
4.0313,0,7151.8686
4.0323,0,7151.8686
4.0333,0,7151.8686
4.0344,0,7151.8686
4.0354,0,7151.8686
4.0333,-2860.9534,7151.8702
4.0323,-2860.7563,7154.0336
4.0312,-2862.135,7164.1398
4.0302,-2861.9382,7179.3104
4.0292,-2860.1658,7200.2811
4.0282,-2860.3623,7227.9723
4.0271,-2860.7563,7259.4416
4.0261,-2860.7563,7300.974
4.0251,-2861.3474,7339.4197
4.024,-2861.7412,7382.5274
4.023,-2860.9534,7426.0119
4.022,-2860.7563,7471.0509
4.021,-2861.1504,7516.0868
4.0199,-2859.9688,7563.6465
4.0189,-2861.3474,7609.0127
4.0186,-2860.9534,7628.6511
4.0216,0,7628.6511
4.0226,0,7628.6511
4.0236,0,7628.6511
4.0247,0,7628.6511
4.0257,0,7628.6511
4.0237,-2862.135,7628.6527
4.0227,-2861.7412,7630.5586
4.0217,-2861.5444,7639.5492
4.0207,-2861.1504,7654.5689
4.0196,-2861.9382,7674.3461
4.0186,-2860.3623,7702.4063
4.0176,-2861.3474,7734.566
4.0166,-2861.3474,7772.8992
4.0155,-2860.7563,7812.7724
4.0145,-2860.5593,7855.1682
4.0135,-2862.135,7896.4674
4.0125,-2862.135,7940.5324
4.0114,-2861.7412,7988.7427
4.0104,-2860.5593,8032.5371
4.0094,-2860.9534,8082.634
4.0091,-2860.5593,8105.4421
4.012,0,8105.4421
4.0131,0,8105.4421
4.0141,0,8105.4421
4.0151,0,8105.4421
4.0161,0,8105.4421
4.014,-2861.3474,8105.4436
4.013,-2861.5444,8108.7754
4.012,-2862.9229,8118.8309
4.0109,-2860.5593,8134.2163
4.0099,-2859.9688,8156.233
4.0088,-2861.3474,8184.6857
4.0078,-2860.5593,8219.668
4.0068,-2862.5291,8257.3319
4.0058,-2860.7563,8297.4912
4.0047,-2860.7563,8341.5226
4.0037,-2860.1658,8385.3904
4.0027,-2861.5444,8430.4137
4.0017,-2861.9382,8476.6963
4.0006,-2861.1504,8523.2863
3.9996,-2861.3474,8571.9604
3.9995,-2860.7563,8582.2403
4.0025,0,8582.2403
4.0035,0,8582.2403
4.0045,0,8582.2403
4.0056,0,8582.2403
4.0066,0,8582.2403
4.0045,-2859.9688,8582.2419
4.0035,-2861.5444,8585.7072
4.0025,-2860.7563,8596.537
4.0014,-2862.5291,8611.808
4.0004,-2861.9382,8633.5961
3.9994,-2860.5593,8662.2288
3.9984,-2861.3474,8696.2928
3.9973,-2861.3474,8734.6819
3.9963,-2859.9688,8775.3489
3.9953,-2862.332,8819.0757
3.9943,-2860.9534,8862.0741
3.9932,-2862.135,8909.4263
3.9922,-2860.1658,8955.1299
3.9912,-2860.7563,9003.6234
3.9902,-2862.332,9049.6154
3.9902,-2861.7412,9059.0337
3.9932,0,9059.0337
3.9942,0,9059.0337
3.9952,0,9059.0337
3.9962,0,9059.0337
3.9973,0,9059.0337
3.9954,-2861.5444,9059.0353
3.9944,-2862.135,9061.2543
3.9934,-2861.3474,9070.1497
3.9923,-2862.135,9084.672
3.9913,-2861.1504,9105.3999
3.9903,-2861.3474,9131.4558
3.9893,-2860.7563,9162.5124
3.9882,-2860.1658,9201.8759
3.9872,-2860.9534,9239.9935
3.9862,-2861.5444,9285.2292
3.9852,-2861.1504,9328.9867
3.9842,-2862.332,9374.8316
3.9831,-2860.7563,9422.9055
3.9821,-2860.5593,9470.8266
3.9811,-2862.332,9519.725
3.9808,-2860.9534,9535.8299
3.9838,0,9535.8299
3.9849,0,9535.8299
3.9859,0,9535.8299
3.9869,0,9535.8299
3.9879,0,9535.8299
3.989,0,9535.8299
3.986,-2860.9534,9535.8315
3.985,-2860.9534,9539.0775
3.9839,-2861.7412,9549.173
3.9829,-2861.1504,9565.4885
3.9819,-2862.332,9586.7364
3.9808,-2861.9382,9615.5932
3.9798,-2861.7412,9649.6128
3.9788,-2862.332,9687.2424
3.9778,-2860.9534,9729.2465
3.9767,-2861.3474,9772.8191
3.9757,-2860.5593,9817.5951
3.9747,-2862.135,9864.188
3.9737,-2861.7412,9912.072
3.9727,-2861.1504,9958.1327
3.9716,-2861.1504,10009.386
3.9718,-2861.3474,10012.6271
3.9746,0,10012.6271
3.9756,0,10012.6271
3.9767,0,10012.6271
3.9777,0,10012.6271
3.9787,0,10012.6271
3.9797,0,10012.6271
3.9769,-2860.9534,10012.6287
3.9759,-2861.7412,10015.1563
3.9749,-2860.1658,10025.3667
3.9739,-2860.9534,10040.2236
3.9728,-2861.5444,10061.5861
3.9718,-2861.9382,10088.0224
3.9708,-2859.7717,10121.5591
3.9697,-2861.7412,10160.0857
3.9687,-2861.3474,10202.1013
3.9677,-2861.9382,10246.5296
3.9667,-2861.7412,10290.3538
3.9656,-2860.3623,10338.2649
3.9646,-2860.5593,10386.0548
3.9636,-2861.3474,10435.2899
3.9626,-2860.3623,10480.2461
3.9626,-2860.9534,10489.4275
3.9656,0,10489.4275
3.9666,0,10489.4275
3.9676,0,10489.4275
3.9686,0,10489.4275
3.9697,0,10489.4275
3.9707,0,10489.4275
3.9679,-2860.7563,10489.429
3.9669,-2861.1504,10492.4493
3.9658,-2862.332,10502.6307
3.9648,-2861.5444,10517.9528
3.9638,-2860.3623,10538.0244
3.9627,-2860.7563,10567.0977
3.9617,-2860.1658,10599.3406
3.9607,-2861.3474,10639.013
3.9597,-2861.5444,10679.5848
3.9586,-2861.7412,10724.2575
3.9576,-2861.3474,10771.108
3.9566,-2860.7563,10817.9889
3.9556,-2860.7563,10864.9588
3.9545,-2862.135,10911.8206
3.9535,-2860.5593,10964.429
3.9536,-2861.7412,10966.2236
3.9566,0,10966.2236
3.9576,0,10966.2236
3.9587,0,10966.2236
3.9597,0,10966.2236
3.9607,0,10966.2236
3.9617,0,10966.2236
3.9591,-2861.3474,10966.2252
3.958,-2861.1504,10968.3743
3.957,-2860.1658,10978.2535
3.956,-2860.7563,10992.4021
3.955,-2860.9534,11011.1953
3.9539,-2860.7563,11039.8152
3.9529,-2861.9382,11071.2117
3.9519,-2862.5291,11108.5736
3.9509,-2861.7412,11151.176
3.9499,-2860.7563,11194.7625
3.9488,-2860.5593,11239.8108
3.9478,-2861.3474,11286.5891
3.9468,-2862.5291,11334.4247
3.9458,-2861.1504,11384.3017
3.9447,-2862.135,11430.799
3.9448,-2860.9534,11443.0262
3.9477,0,11443.0262
3.9487,0,11443.0262
3.9498,0,11443.0262
3.9508,0,11443.0262
3.9518,0,11443.0262
3.9528,0,11443.0262
3.9501,-2861.3474,11443.0278
3.9491,-2860.3623,11446.1195
3.9481,-2861.1504,11455.7411
3.9471,-2861.1504,11470.2174
3.946,-2861.9382,11491.0406
3.945,-2861.1504,11517.6098
3.944,-2859.9688,11550.8025
3.943,-2861.5444,11587.9357
3.9419,-2862.9229,11629.9882
3.9409,-2861.1504,11672.6037
3.9399,-2860.5593,11720.1373
3.9389,-2862.135,11766.488
3.9378,-2861.1504,11814.1979
3.9368,-2861.5444,11865.0677
3.9358,-2860.5593,11915.6161
3.9359,-2861.1504,11919.8173
3.9388,0,11919.8173
3.9399,0,11919.8173
3.9409,0,11919.8173
3.9419,0,11919.8173
3.943,0,11919.8173
3.944,0,11919.8173
3.9413,-2861.3474,11919.8188
3.9402,-2860.5593,11923.5751
3.9392,-2861.5444,11933.8008
3.9382,-2861.9382,11948.061
3.9372,-2861.3474,11969.7089
3.9361,-2862.135,11996.4929
3.9351,-2861.7412,12030.3571
3.9341,-2861.3474,12068.51
3.9331,-2860.9534,12108.4781
3.9321,-2860.5593,12152.4533
3.931,-2861.7412,12199.5781
3.93,-2860.9534,12247.1476
3.929,-2860.3623,12295.9555
3.928,-2860.7563,12344.193
3.9269,-2861.1504,12395.3572
3.9271,-2861.1504,12396.6224
3.93,0,12396.6224
3.931,0,12396.6224
3.9321,0,12396.6224
3.9331,0,12396.6224
3.9341,0,12396.6224
3.9351,0,12396.6224
3.9327,-2861.9382,12396.624
3.9317,-2861.3474,12399.3581
3.9307,-2860.1658,12408.9292
3.9297,-2861.1504,12422.6332
3.9286,-2860.9534,12442.9561
3.9276,-2860.3623,12468.6645
3.9265,-2861.3474,12501.4973
3.9255,-2861.1504,12539.5043
3.9245,-2862.5291,12582.6346
3.9234,-2861.5444,12627.5559
3.9224,-2862.5291,12672.0261
3.9214,-2860.1658,12719.019
3.9204,-2861.7412,12767.1582
3.9193,-2860.5593,12816.0972
3.9183,-2861.3474,12868.1943
3.9183,-2861.1504,12873.4255
3.9213,0,12873.4255
3.9224,0,12873.4255
3.9234,0,12873.4255
3.9244,0,12873.4255
3.9254,0,12873.4255
3.9265,0,12873.4255
3.9242,-2861.1504,12873.4271
3.9232,-2861.3474,12875.6859
3.9221,-2862.135,12885.0263
3.9211,-2861.3474,12898.1832
3.9201,-2860.7563,12918.1372
3.9191,-2860.5593,12944.1439
3.918,-2861.3474,12975.0955
3.917,-2860.9534,13010.954
3.916,-2860.7563,13049.906
3.915,-2860.5593,13093.4213
3.9139,-2860.7563,13138.957
3.9129,-2860.7563,13186.0183
3.9119,-2861.5444,13234.0238
3.9109,-2859.7717,13283.5872
3.9098,-2860.1658,13333.4462
3.9097,-2861.1504,13350.2176
3.9126,0,13350.2176
3.9136,0,13350.2176
3.9146,0,13350.2176
3.9156,0,13350.2176
3.9167,0,13350.2176
3.9177,0,13350.2176
3.9156,-2862.135,13350.2192
3.9145,-2859.5747,13352.9104
3.9135,-2861.3474,13362.3875
3.9125,-2861.3474,13376.4744
3.9115,-2860.1658,13395.2758
3.9104,-2861.1504,13419.8505
3.9094,-2861.5444,13451.9647
3.9084,-2860.9534,13488.482
3.9073,-2860.5593,13528.6586
3.9063,-2860.3623,13572.4687
3.9053,-2861.3474,13617.425
3.9043,-2860.3623,13663.7911
3.9032,-2861.1504,13711.8956
3.9022,-2860.5593,13760.8027
3.9012,-2859.9688,13813.1626
3.9011,-2861.5444,13827.0203
3.904,0,13827.0203
3.905,0,13827.0203
3.9061,0,13827.0203
3.9071,0,13827.0203
3.9082,0,13827.0203
3.9092,0,13827.0203
3.907,-2862.332,13827.0218
3.9059,-2861.5444,13829.9182
3.9049,-2861.5444,13839.4398
3.9039,-2861.5444,13853.9831
3.9029,-2859.7717,13873.3171
3.9019,-2860.9534,13899.2351
3.9008,-2862.135,13930.3334
3.8998,-2860.5593,13965.3579
3.8988,-2860.7563,14005.5607
3.8978,-2860.7563,14047.7014
3.8967,-2861.1504,14092.1724
3.8957,-2860.5593,14139.1041
3.8947,-2861.5444,14186.231
3.8937,-2862.9229,14236.0135
3.8926,-2862.9229,14285.1263
3.8925,-2860.9534,14303.8281
3.8954,0,14303.8281
3.8964,0,14303.8281
3.8974,0,14303.8281
3.8984,0,14303.8281
3.8994,0,14303.8281
3.9005,0,14303.8281
3.9015,0,14303.8281
3.8985,-2860.7563,14303.8297
3.8975,-2861.7412,14306.9025
3.8965,-2860.1658,14315.9904
3.8954,-2860.7563,14329.998
3.8944,-2861.9382,14349.5486
3.8934,-2861.7412,14374.5243
3.8924,-2859.9688,14404.6947
3.8913,-2861.3474,14440.2805
3.8903,-2860.3623,14479.5892
3.8892,-2861.3474,14520.5336
3.8882,-2860.9534,14566.4408
3.8872,-2860.5593,14614.2491
3.8862,-2861.5444,14659.5933
3.8852,-2860.7563,14709.0449
3.8841,-2859.9688,14759.1544
3.8839,-2861.3474,14780.6327
3.8868,0,14780.6327
3.8878,0,14780.6327
3.8889,0,14780.6327
3.8899,0,14780.6327
3.8909,0,14780.6327
3.8919,0,14780.6327
3.893,0,14780.6327
3.8902,-2861.1504,14780.6343
3.8891,-2862.135,14783.0585
3.8881,-2861.9382,14791.9491
3.887,-2861.5444,14805.6848
3.886,-2860.9534,14824.431
3.885,-2862.135,14848.472
3.884,-2861.9382,14877.8087
3.8829,-2862.135,14912.1341
3.8819,-2861.1504,14951.8094
3.8809,-2861.5444,14992.857
3.8798,-2861.1504,15036.114
3.8788,-2860.3623,15082.0451
3.8778,-2861.1504,15128.9659
3.8768,-2861.9382,15177.7043
3.8757,-2860.3623,15228.7879
3.8753,-2860.3623,15257.4479
3.8782,0,15257.4479
3.8792,0,15257.4479
3.8802,0,15257.4479
3.8813,0,15257.4479
3.8823,0,15257.4479
3.8833,0,15257.4479
3.8843,0,15257.4479
3.8817,-2861.3474,15257.4495
3.8807,-2860.3623,15260.12
3.8797,-2861.3474,15268.7691
3.8787,-2860.9534,15282.1677
3.8776,-2860.9534,15299.9153
3.8766,-2861.1504,15323.8288
3.8756,-2861.7412,15353.2277
3.8746,-2861.3474,15384.251
3.8735,-2861.3474,15423.4143
3.8725,-2861.1504,15464.078
3.8715,-2861.3474,15506.6106
3.8705,-2860.7563,15549.7238
3.8694,-2860.7563,15598.1843
3.8684,-2861.1504,15642.9793
3.8674,-2860.9534,15694.4317
3.8667,-2861.9382,15734.2452
3.8697,0,15734.2452
3.8707,0,15734.2452
3.8717,0,15734.2452
3.8728,0,15734.2452
3.8738,0,15734.2452
3.8748,0,15734.2452
3.8758,0,15734.2452
3.8733,-2860.9534,15734.2468
3.8723,-2860.9534,15736.6806
3.8713,-2860.5593,15745.2184
3.8703,-2861.1504,15758.1023
3.8692,-2861.3474,15776.1985
3.8682,-2861.1504,15798.6801
3.8672,-2860.1658,15826.7302
3.8662,-2860.1658,15861.2261
3.8652,-2861.5444,15896.7212
3.8641,-2861.3474,15936.0684
3.8631,-2861.1504,15976.6647
3.8621,-2860.3623,16022.2411
3.8611,-2860.1658,16067.8445
3.86,-2860.7563,16113.8471
3.859,-2860.5593,16162.1033
3.8583,-2861.5444,16211.043
3.8611,0,16211.043
3.8621,0,16211.043
3.8631,0,16211.043
3.8642,0,16211.043
3.8652,0,16211.043
3.8662,0,16211.043
3.8672,0,16211.043
3.8649,-2860.3623,16211.0446
3.8639,-2860.3623,16213.9217
3.8628,-2860.7563,16223.5131
3.8618,-2861.3474,16235.295
3.8608,-2861.7412,16254.2457
3.8598,-2859.9688,16276.3151
3.8587,-2861.5444,16305.4068
3.8577,-2861.7412,16336.9176
3.8567,-2860.7563,16371.8571
3.8557,-2860.7563,16411.1326
3.8546,-2860.9534,16452.697
3.8536,-2863.908,16496.4839
3.8526,-2861.9382,16540.2945
3.8516,-2860.7563,16588.1087
3.8505,-2860.5593,16634.8551
3.8495,-2861.9382,16685.6642
3.8498,-2860.3623,16687.8371
3.8525,0,16687.8371
3.8535,0,16687.8371
3.8546,0,16687.8371
3.8556,0,16687.8371
3.8566,0,16687.8371
3.8576,0,16687.8371
3.8587,0,16687.8371
3.8566,-2860.9534,16687.8387
3.8555,-2861.7412,16690.5426
3.8545,-2861.9382,16699.3313
3.8535,-2860.9534,16712.6678
3.8524,-2860.7563,16730.1308
3.8514,-2859.9688,16753.5848
3.8503,-2860.5593,16781.7403
3.8493,-2861.3474,16811.794
3.8483,-2861.5444,16847.4983
3.8473,-2860.3623,16884.5391
3.8462,-2862.332,16923.2457
3.8452,-2861.5444,16968.1676
3.8442,-2861.3474,17011.4606
3.8432,-2862.135,17056.9564
3.8422,-2861.3474,17104.1773
3.8411,-2860.5593,17150.9624
3.8409,-2860.7563,17164.6346
3.8439,0,17164.6346
3.845,0,17164.6346
3.846,0,17164.6346
3.847,0,17164.6346
3.8481,0,17164.6346
3.8491,0,17164.6346
3.8501,0,17164.6346
3.8511,0,17164.6346
3.8482,-2860.5593,17164.6362
3.8472,-2861.3474,17167.4927
3.8461,-2861.3474,17176.2895
3.8451,-2860.5593,17188.9919
3.8441,-2859.1807,17206.7123
3.843,-2861.7412,17227.2718
3.842,-2862.135,17253.7953
3.841,-2861.5444,17286.5291
3.8399,-2861.1504,17320.1798
3.8389,-2861.3474,17356.4897
3.8379,-2860.1658,17397.3268
3.8369,-2860.3623,17438.3069
3.8359,-2860.5593,17480.1185
3.8348,-2863.3169,17524.8473
3.8338,-2861.7412,17568.5087
3.8328,-2861.3474,17617.8953
3.8324,-2861.1504,17641.429
3.8355,0,17641.429
3.8365,0,17641.429
3.8375,0,17641.429
3.8386,0,17641.429
3.8396,0,17641.429
3.8406,0,17641.429
3.8416,0,17641.429
3.8427,0,17641.429
3.8398,-2860.3623,17641.4306
3.8388,-2862.135,17644.338
3.8378,-2862.332,17653.0967
3.8368,-2862.332,17666.0184
3.8357,-2861.3474,17682.9332
3.8347,-2860.7563,17703.5201
3.8336,-2861.7412,17729.0272
3.8326,-2861.5444,17760.8527
3.8316,-2860.3623,17793.7242
3.8305,-2862.332,17829.5144
3.8295,-2860.5593,17868.9179
3.8285,-2861.5444,17908.8635
3.8274,-2861.1504,17952.0967
3.8264,-2862.9229,17996.9814
3.8253,-2861.1504,18043.2744
3.8243,-2860.5593,18090.801
3.824,-2860.9534,18118.225
3.8268,0,18118.225
3.8279,0,18118.225
3.8289,0,18118.225
3.8299,0,18118.225
3.831,0,18118.225
3.832,0,18118.225
3.833,0,18118.225
3.834,0,18118.225
3.8315,-2862.332,18118.2265
3.8305,-2861.9382,18121.0513
3.8295,-2860.3623,18129.678
3.8284,-2861.3474,18142.7348
3.8274,-2860.5593,18159.6669
3.8264,-2861.9382,18181.137
3.8253,-2860.7563,18206.98
3.8243,-2861.9382,18235.3093
3.8233,-2861.5444,18267.4272
3.8222,-2861.7412,18304.8512
3.8212,-2861.7412,18342.6057
3.8201,-2862.135,18382.2618
3.8191,-2861.7412,18422.0594
3.8181,-2859.7717,18464.373
3.8171,-2862.332,18508.7469
3.816,-2860.9534,18553.7278
3.8154,-2861.3474,18595.0321
3.8183,0,18595.0321
3.8194,0,18595.0321
3.8204,0,18595.0321
3.8214,0,18595.0321
3.8225,0,18595.0321
3.8235,0,18595.0321
3.8245,0,18595.0321
3.8255,0,18595.0321
3.8233,-2861.3474,18595.0337
3.8223,-2861.9382,18597.62
3.8212,-2861.5444,18605.6839
3.8202,-2861.3474,18618.3433
3.8192,-2861.5444,18634.2421
3.8182,-2861.5444,18654.3104
3.8171,-2861.1504,18679.1631
3.8161,-2860.9534,18706.9182
3.8151,-2861.3474,18737.5108
3.814,-2861.5444,18771.6848
3.813,-2860.9534,18808.4245
3.812,-2860.3623,18846.6245
3.8109,-2860.9534,18885.2809
3.8099,-2861.7412,18927.8647
3.8089,-2861.5444,18970.4996
3.8079,-2860.7563,19013.2175
3.8068,-2861.1504,19060.3176
3.8068,-2861.3474,19071.8371
3.8097,0,19071.8371
3.8107,0,19071.8371
3.8117,0,19071.8371
3.8127,0,19071.8371
3.8138,0,19071.8371
3.8148,0,19071.8371
3.8158,0,19071.8371
3.8168,0,19071.8371
3.8179,0,19071.8371
3.815,-2860.1658,19071.8387
3.814,-2861.9382,19074.5586
3.8129,-2861.5444,19083.462
3.8119,-2861.7412,19095.1901
3.8109,-2861.3474,19111.517
3.8099,-2861.7412,19131.2995
3.8088,-2861.9382,19154.5298
3.8078,-2861.7412,19183.5876
3.8067,-2861.3474,19213.108
3.8057,-2861.3474,19247.9788
3.8046,-2861.9382,19284.2496
3.8036,-2861.3474,19320.1946
3.8026,-2861.1504,19358.4635
3.8016,-2861.9382,19398.3343
3.8005,-2860.9534,19440.5149
3.7995,-2861.5444,19484.0086
3.7984,-2862.135,19529.7323
3.7982,-2861.9382,19548.6368
3.801,0,19548.6368
3.8021,0,19548.6368
3.8031,0,19548.6368
3.8041,0,19548.6368
3.8051,0,19548.6368
3.8062,0,19548.6368
3.8072,0,19548.6368
3.8082,0,19548.6368
3.8092,0,19548.6368
3.8068,-2860.7563,19548.6384
3.8058,-2860.1658,19550.883
3.8048,-2861.3474,19558.9933
3.8038,-2862.5291,19570.499
3.8027,-2862.135,19585.9547
3.8017,-2861.7412,19605.4702
3.8007,-2861.1504,19628.6148
3.7997,-2860.7563,19654.8383
3.7986,-2861.3474,19683.3428
3.7976,-2862.135,19714.567
3.7966,-2860.9534,19748.3824
3.7955,-2861.7412,19784.4759
3.7945,-2861.3474,19821.0079
3.7935,-2860.1658,19859.7076
3.7925,-2861.7412,19899.276
3.7914,-2862.5291,19938.9509
3.7904,-2861.5444,19979.395
3.7896,-2860.7563,20025.4598
3.7925,0,20025.4598
3.7935,0,20025.4598
3.7945,0,20025.4598
3.7956,0,20025.4598
3.7966,0,20025.4598
3.7977,0,20025.4598
3.7987,0,20025.4598
3.7997,0,20025.4598
3.8007,0,20025.4598
3.7984,-2861.5444,20025.4614
3.7974,-2861.3474,20028.6837
3.7964,-2861.3474,20036.8719
3.7953,-2860.3623,20049.907
3.7943,-2859.7717,20065.0308
3.7933,-2862.135,20085.6468
3.7923,-2862.332,20108.9698
3.7912,-2861.7412,20134.731
3.7902,-2861.5444,20162.9546
3.7892,-2860.9534,20193.2907
3.7882,-2860.9534,20225.256
3.7871,-2860.7563,20259.0065
3.7861,-2860.5593,20294.6012
3.7851,-2861.5444,20331.8934
3.7841,-2861.3474,20369.0198
3.783,-2861.5444,20408.0635
3.782,-2862.332,20449.4079
3.781,-2860.7563,20491.7901
3.7809,-2862.7261,20502.2702
3.7839,0,20502.2702
3.7849,0,20502.2702
3.7859,0,20502.2702
3.7869,0,20502.2702
3.788,0,20502.2702
3.789,0,20502.2702
3.7901,0,20502.2702
3.7911,0,20502.2702
3.7921,0,20502.2702
3.7931,0,20502.2702
3.7903,-2862.7261,20502.2718
3.7893,-2861.3474,20504.413
3.7883,-2860.5593,20512.7267
3.7873,-2861.5444,20524.2703
3.7862,-2861.9382,20539.3401
3.7852,-2860.7563,20557.8244
3.7842,-2860.3623,20579.3974
3.7832,-2861.9382,20603.4232
3.7821,-2861.3474,20630.9875
3.7811,-2861.1504,20660.8885
3.7801,-2861.3474,20690.7002
3.7791,-2861.7412,20723.939
3.778,-2860.9534,20757.9675
3.777,-2860.9534,20792.5175
3.776,-2860.5593,20826.8932
3.775,-2861.1504,20864.6599
3.774,-2861.5444,20901.9258
3.7729,-2862.5291,20944.7156
3.7723,-2860.7563,20979.0836
3.7751,0,20979.0836
3.7761,0,20979.0836
3.7771,0,20979.0836
3.7782,0,20979.0836
3.7792,0,20979.0836
3.7802,0,20979.0836
3.7812,0,20979.0836
3.7823,0,20979.0836
3.7833,0,20979.0836
3.7843,0,20979.0836
3.7821,-2861.1504,20979.0852
3.7811,-2860.3623,20981.3535
3.7801,-2861.5444,20989.0723
3.779,-2861.3474,20999.9082
3.778,-2861.3474,21014.1871
3.777,-2861.3474,21032.8878
3.776,-2861.7412,21053.5804
3.7749,-2860.1658,21078.0209
3.7739,-2862.5291,21104.8456
3.7728,-2861.3474,21133.4569
3.7718,-2861.1504,21161.5944
3.7708,-2861.1504,21192.9444
3.7698,-2860.7563,21224.3358
3.7688,-2859.7717,21258.0526
3.7677,-2860.9534,21293.2537
3.7667,-2861.5444,21328.7995
3.7656,-2861.1504,21365.741
3.7646,-2860.1658,21403.3534
3.7636,-2862.7261,21442.1193
3.7635,-2861.3474,21455.8683
3.7664,0,21455.8683
3.7674,0,21455.8683
3.7684,0,21455.8683
3.7695,0,21455.8683
3.7705,0,21455.8683
3.7715,0,21455.8683
3.7725,0,21455.8683
3.7736,0,21455.8683
3.7746,0,21455.8683
3.7756,0,21455.8683
3.7736,-2861.5444,21455.8699
3.7726,-2860.5593,21458.5165
3.7715,-2860.3623,21466.3945
3.7705,-2861.3474,21477.5072
3.7695,-2861.5444,21492.3522
3.7685,-2860.7563,21509.4972
3.7675,-2861.1504,21530.5017
3.7664,-2860.5593,21553.857
3.7654,-2862.135,21578.4855
3.7644,-2860.5593,21603.4874
3.7634,-2860.7563,21632.8798
3.7623,-2859.5747,21662.5935
3.7613,-2859.7717,21693.2846
3.7603,-2862.332,21724.837
3.7593,-2861.3474,21757.4959
3.7582,-2861.9382,21789.1627
3.7572,-2861.5444,21825.4569
3.7562,-2860.7563,21861.0155
3.7551,-2861.9382,21898.1746
3.7544,-2860.7563,21932.6666
3.7574,0,21932.6666
3.7584,0,21932.6666
3.7595,0,21932.6666
3.7606,0,21932.6666
3.7616,0,21932.6666
3.7626,0,21932.6666
3.7636,0,21932.6666
3.7647,0,21932.6666
3.7657,0,21932.6666
3.7668,0,21932.6666
3.7678,0,21932.6666
3.7649,-2860.1658,21932.6682
3.7638,-2861.3474,21934.8159
3.7628,-2862.7261,21942.7799
3.7618,-2861.5444,21954.357
3.7608,-2861.3474,21968.29
3.7597,-2860.3623,21985.0475
3.7587,-2861.9382,22005.2051
3.7577,-2861.3474,22028.0862
3.7567,-2861.3474,22051.643
3.7556,-2861.9382,22077.3853
3.7546,-2861.1504,22102.8433
3.7536,-2861.3474,22132.094
3.7526,-2861.1504,22161.0856
3.7515,-2860.5593,22191.4855
3.7505,-2860.3623,22221.6312
3.7495,-2861.3474,22253.9498
3.7485,-2861.3474,22287.3494
3.7475,-2861.1504,22321.9951
3.7464,-2861.5444,22357.0826
3.7454,-2860.9534,22392.4466
3.7452,-2860.9534,22409.4856
3.7481,0,22409.4856
3.7491,0,22409.4856
3.7502,0,22409.4856
3.7512,0,22409.4856
3.7522,0,22409.4856
3.7532,0,22409.4856
3.7543,0,22409.4856
3.7553,0,22409.4856
3.7563,0,22409.4856
3.7573,0,22409.4856
3.7584,0,22409.4856
3.7556,-2860.9534,22409.4872
3.7545,-2860.9534,22412.1134
3.7535,-2861.3474,22420.337
3.7525,-2861.3474,22430.953
3.7514,-2861.9382,22444.8676
3.7504,-2861.5444,22461.9106
3.7494,-2862.135,22481.4477
3.7484,-2861.3474,22503.0598
3.7473,-2861.5444,22526.1838
3.7463,-2861.7412,22550.0247
3.7453,-2861.1504,22576.4504
3.7443,-2861.1504,22603.0368
3.7432,-2860.9534,22630.4782
3.7422,-2861.1504,22660.7198
3.7412,-2861.5444,22691.1643
3.7402,-2861.3474,22721.2241
3.7391,-2860.9534,22753.9654
3.7381,-2861.1504,22786.5801
3.7371,-2861.5444,22820.7283
3.7361,-2861.7412,22856.2993
3.7354,-2861.1504,22886.316
3.7384,0,22886.316
3.7394,0,22886.316
3.7404,0,22886.316
3.7414,0,22886.316
3.7424,0,22886.316
3.7435,0,22886.316
3.7445,0,22886.316
3.7455,0,22886.316
3.7465,0,22886.316
3.7476,0,22886.316
3.7454,-2862.7261,22886.3176
3.7444,-2862.332,22888.7372
3.7434,-2861.7412,22896.4842
3.7424,-2861.5444,22907.1196
3.7413,-2861.3474,22920.8868
3.7402,-2860.5593,22937.0924
3.7392,-2861.5444,22956.6731
3.7382,-2861.9382,22978.006
3.7372,-2860.9534,23000.7443
3.7361,-2862.332,23025.1922
3.7351,-2861.9382,23050.3666
3.7341,-2861.3474,23076.9066
3.7331,-2861.5444,23104.4831
3.7321,-2861.3474,23134.1703
3.731,-2862.135,23165.1747
3.73,-2861.1504,23197.1024
3.729,-2861.7412,23232.2127
3.728,-2861.5444,23265.3805
3.7269,-2860.5593,23300.9835
3.7259,-2861.1504,23335.8251
3.7254,-2861.9382,23363.1632
3.7284,0,23363.1632
3.7294,0,23363.1632
3.7304,0,23363.1632
3.7315,0,23363.1632
3.7325,0,23363.1632
3.7335,0,23363.1632
3.7345,0,23363.1632
3.7356,0,23363.1632
3.7366,0,23363.1632
3.7343,-2861.9382,23363.1648
3.7333,-2862.332,23365.6655
3.7323,-2861.5444,23373.7923
3.7313,-2861.1504,23384.3179
3.7302,-2861.5444,23397.6365
3.7292,-2861.1504,23414.1235
3.7282,-2861.3474,23433.3814
3.7272,-2857.2109,23455.2358
3.7261,-2861.5444,23477.619
3.7251,-2862.332,23502.7032
3.7241,-2862.135,23530.6268
3.7231,-2861.7412,23559.1894
3.7221,-2861.5444,23590.0713
3.721,-2861.9382,23621.8283
3.72,-2862.135,23655.7546
3.719,-2861.7412,23692.7759
3.718,-2860.9534,23730.0476
3.7169,-2861.7412,23768.098
3.7159,-2861.9382,23806.632
3.7153,-2861.5444,23840.0049
3.7182,0,23840.0049
3.7192,0,23840.0049
3.7203,0,23840.0049
3.7213,0,23840.0049
3.7224,0,23840.0049
3.7234,0,23840.0049
3.7245,0,23840.0049
3.7255,0,23840.0049
3.7227,-2861.3474,23840.0065
3.7217,-2861.1504,23842.9316
3.7206,-2860.9534,23851.4286
3.7196,-2861.1504,23863.2051
3.7186,-2861.5444,23878.0146
3.7176,-2862.135,23895.7396
3.7163,-2857.802,23915.8031
3.7152,-2861.3474,23945.9384
3.7142,-2861.7412,23974.328
3.7132,-2861.1504,24005.5442
3.7122,-2860.9534,24039.4708
3.7111,-2861.1504,24077.0919
3.7101,-2861.7412,24115.5076
3.7091,-2861.1504,24154.6733
3.7081,-2861.1504,24196.6558
3.707,-2861.9382,24239.5823
3.706,-2861.5444,24284.7806
3.7055,-2862.135,24316.8326
3.7085,0,24316.8326
3.7095,0,24316.8326
3.7106,0,24316.8326
3.7116,0,24316.8326
3.7126,0,24316.8326
3.7136,0,24316.8326
3.7115,-2861.9382,24316.8342
3.7105,-2861.5444,24320.3221
3.7095,-2860.5593,24329.689
3.7085,-2860.9534,24342.2273
3.7074,-2861.9382,24358.5969
3.7064,-2861.3474,24378.8121
3.7054,-2861.9382,24403.8064
3.7044,-2862.135,24434.359
3.7033,-2861.7412,24469.9368
3.7023,-2861.3474,24511.096
3.7013,-2861.7412,24554.4487
3.7003,-2861.3474,24601.8738
3.6993,-2861.7412,24650.055
3.6982,-2861.1504,24698.8532
3.6972,-2860.7563,24747.6593
3.6966,-2861.3474,24793.6789
3.6995,0,24793.6789
3.7005,0,24793.6789
3.7015,0,24793.6789
3.7026,0,24793.6789
3.7036,0,24793.6789
3.7046,0,24793.6789
3.7019,-2861.5444,24793.6805
3.7008,-2861.5444,24796.3991
3.6998,-2861.9382,24805.8121
3.6988,-2860.9534,24820.1439
3.6978,-2862.135,24837.7075
3.6967,-2861.1504,24862.339
3.6957,-2861.9382,24893.6877
3.6947,-2860.7563,24935.3685
3.6937,-2862.332,24981.9935
3.6926,-2862.135,25035.0246
3.6916,-2861.1504,25088.8789
3.6906,-2861.3474,25144.0442
3.6896,-2861.7412,25199.3492
3.6885,-2861.1504,25260.2467
3.6886,-2861.5444,25270.5223
3.6916,0,25270.5223
3.6926,0,25270.5223
3.6937,0,25270.5223
3.6947,0,25270.5223
3.6957,0,25270.5223
3.6936,-2862.332,25270.5239
3.6926,-2861.3474,25272.6209
3.6915,-2861.7412,25282.3344
3.6905,-2862.135,25296.2305
3.6895,-2862.332,25316.5682
3.6885,-2862.135,25344.0755
3.6874,-2861.3474,25384.5148
3.6864,-2861.5444,25436.2889
3.6854,-2861.1504,25491.1648
3.6844,-2860.3623,25552.7159
3.6833,-2861.1504,25616.1929
3.6823,-2861.1504,25680.0287
3.6813,-2861.7412,25746.0394
3.6814,-2861.7412,25747.3621
3.6845,0,25747.3621
3.6855,0,25747.3621
3.6866,0,25747.3621
3.6876,0,25747.3621
3.6886,0,25747.3621
3.6861,-2861.7412,25747.3637
3.6851,-2860.9534,25750.7943
3.6841,-2861.5444,25762.3055
3.683,-2861.3474,25779.01
3.682,-2860.7563,25802.7121
3.681,-2861.1504,25838.1688
3.68,-2861.3474,25887.6329
3.6789,-2861.5444,25949.1244
3.6779,-2860.1658,26015.819
3.6769,-2860.3623,26083.2099
3.6759,-2860.9534,26153.3697
3.6752,-2861.7412,26224.1875
3.6781,0,26224.1875
3.6792,0,26224.1875
3.6802,0,26224.1875
3.6812,0,26224.1875
3.6822,0,26224.1875
3.6794,-2861.9382,26224.1891
3.6784,-2861.3474,26229.3256
3.6774,-2862.135,26241.3376
3.6764,-2861.7412,26260.0819
3.6754,-2861.5444,26287.4089
3.6743,-2861.1504,26331.1854
3.6733,-2861.5444,26389.5349
3.6723,-2861.5444,26454.9423
3.6713,-2861.7412,26528.6801
3.6702,-2861.9382,26604.3574
3.6692,-2861.7412,26684.0412
3.6691,-2861.3474,26701.0278
3.6722,0,26701.0278
3.6732,0,26701.0278
3.6742,0,26701.0278
3.6753,0,26701.0278
3.6763,0,26701.0278
3.6737,-2861.5444,26701.0294
3.6727,-2861.3474,26704.4298
3.6716,-2861.3474,26715.7533
3.6706,-2860.7563,26734.8565
3.6696,-2861.5444,26761.9999
3.6685,-2861.1504,26806.9465
3.6675,-2861.3474,26870.5011
3.6665,-2860.9534,26942.7859
3.6655,-2861.3474,27023.0405
3.6644,-2860.5593,27101.8222
3.6637,-2861.7412,27177.8538
3.6667,0,27177.8538
3.6677,0,27177.8538
3.6688,0,27177.8538
3.6698,0,27177.8538
3.6708,0,27177.8538
3.6682,-2861.3474,27177.8554
3.6672,-2861.5444,27181.0651
3.6662,-2862.5291,27192.9243
3.6652,-2861.3474,27211.5477
3.6641,-2860.5593,27241.8998
3.6631,-2862.135,27287.8588
3.662,-2860.9534,27353.4815
3.661,-2861.3474,27436.4425
3.66,-2861.7412,27519.057
3.659,-2861.9382,27607.7757
3.6586,-2861.1504,27654.6815
3.6617,0,27654.6815
3.6628,0,27654.6815
3.6638,0,27654.6815
3.6648,0,27654.6815
3.6659,0,27654.6815
3.6631,-2861.5444,27654.6831
3.6621,-2861.5444,27657.125
3.6611,-2861.3474,27669.9445
3.6601,-2862.135,27688.8971
3.659,-2861.5444,27720.3684
3.658,-2860.9534,27768.7424
3.657,-2862.135,27837.4097
3.656,-2861.7412,27921.7092
3.655,-2862.5291,28009.6713
3.6539,-2861.3474,28106.5149
3.6539,-2860.9534,28131.5172
3.657,0,28131.5172
3.658,0,28131.5172
3.659,0,28131.5172
3.66,0,28131.5172
3.6611,0,28131.5172
3.6581,-2860.7563,28131.5188
3.6571,-2862.7261,28135.7793
3.6561,-2861.7412,28149.9406
3.6551,-2860.9534,28172.2587
3.6538,-2861.5444,28207.3468
3.6528,-2861.3474,28281.2129
3.6518,-2860.9534,28363.0942
3.6507,-2861.9382,28453.8174
3.6497,-2860.7563,28554.427
3.6493,-2862.135,28608.3531
3.6524,0,28608.3531
3.6535,0,28608.3531
3.6545,0,28608.3531
3.6555,0,28608.3531
3.6565,0,28608.3531
3.6537,-2862.332,28608.3547
3.6527,-2861.9382,28611.69
3.6516,-2861.9382,28625.3332
3.6506,-2862.135,28649.4638
3.6494,-2857.408,28684.1658
3.6484,-2861.5444,28757.373
3.6474,-2860.7563,28842.4383
3.6463,-2860.9534,28936.2408
3.6453,-2860.7563,29036.2374
3.645,-2860.7563,29085.1996
3.6481,0,29085.1996
3.6492,0,29085.1996
3.6502,0,29085.1996
3.6512,0,29085.1996
3.6522,0,29085.1996
3.6495,-2860.7563,29085.2012
3.6485,-2861.3474,29088.6924
3.6474,-2862.135,29102.2293
3.6464,-2861.3474,29126.0469
3.6453,-2862.135,29163.1549
3.6443,-2862.135,29224.5035
3.6433,-2861.1504,29307.5677
3.6423,-2861.3474,29405.4268
3.6412,-2861.9382,29511.1897
3.641,-2861.3474,29562.0505
3.6442,0,29562.0505
3.6452,0,29562.0505
3.6462,0,29562.0505
3.6472,0,29562.0505
3.6483,0,29562.0505
3.6454,-2861.7412,29562.0521
3.6444,-2861.5444,29565.8581
3.6433,-2861.5444,29580.2314
3.6423,-2861.3474,29604.3195
3.6412,-2861.5444,29637.8824
3.6402,-2861.7412,29709.0116
3.6392,-2861.9382,29796.0714
3.6381,-2860.9534,29899.3372
3.6371,-2860.9534,30014.3105
3.6372,-2861.5444,30038.8932
3.6403,0,30038.8932
3.6413,0,30038.8932
3.6423,0,30038.8932
3.6433,0,30038.8932
3.6444,0,30038.8932
3.6416,-2862.332,30038.8948
3.6405,-2861.9382,30042.7691
3.6395,-2860.7563,30056.6573
3.6385,-2861.7412,30080.955
3.6374,-2857.605,30114.6939
3.6364,-2861.9382,30189.0011
3.6354,-2861.9382,30277.411
3.6344,-2861.9382,30384.3885
3.6333,-2861.3474,30498.1373
3.6335,-2862.332,30515.7369
3.6366,0,30515.7369
3.6376,0,30515.7369
3.6386,0,30515.7369
3.6396,0,30515.7369
3.6407,0,30515.7369
3.6379,-2861.9382,30515.7385
3.6369,-2861.5444,30519.2995
3.6359,-2860.7563,30534.5685
3.6348,-2861.9382,30559.5615
3.6338,-2862.135,30591.5204
3.6327,-2861.9382,30669.2226
3.6317,-2861.3474,30763.754
3.6307,-2860.7563,30873.6961
3.63,-2862.135,30992.5628
3.6331,0,30992.5628
3.6341,0,30992.5628
3.6351,0,30992.5628
3.6361,0,30992.5628
3.6372,0,30992.5628
3.6344,-2861.5444,30992.5643
3.6334,-2861.5444,30996.3081
3.6323,-2861.9382,31011.1192
3.6313,-2861.1504,31035.4111
3.6302,-2857.2109,31068.3664
3.6292,-2861.9382,31153.1987
3.6281,-2861.7412,31253.8389
3.6271,-2861.5444,31368.249
3.6265,-2860.9534,31469.3905
3.6296,0,31469.3905
3.6307,0,31469.3905
3.6317,0,31469.3905
3.6327,0,31469.3905
3.6337,0,31469.3905
3.6312,-2861.7412,31469.3921
3.6301,-2861.5444,31472.0121
3.6291,-2860.7563,31486.0163
3.6281,-2861.7412,31509.7288
3.627,-2857.605,31545.1969
3.626,-2860.7563,31623.9264
3.6249,-2861.3474,31721.5169
3.6239,-2860.9534,31838.3301
3.6232,-2862.332,31946.2303
3.6264,0,31946.2303
3.6274,0,31946.2303
3.6285,0,31946.2303
3.6295,0,31946.2303
3.6305,0,31946.2303
3.6279,-2861.5444,31946.2319
3.6269,-2861.7412,31949.5465
3.6259,-2861.7412,31963.7683
3.6248,-2861.1504,31989.1994
3.6237,-2861.1504,32022.0195
3.6227,-2862.332,32111.7494
3.6216,-2860.9534,32210.1783
3.6206,-2861.9382,32330.353
3.62,-2861.3474,32423.0803
3.6234,0,32423.0803
3.6244,0,32423.0803
3.6254,0,32423.0803
3.6264,0,32423.0803
3.6275,0,32423.0803
3.6248,-2861.1504,32423.0819
3.6238,-2861.5444,32426.3997
3.6227,-2860.9534,32441.2064
3.6217,-2861.7412,32467.292
3.6206,-2861.7412,32498.8695
3.6196,-2861.5444,32589.0073
3.6186,-2860.9534,32688.5217
3.6175,-2861.3474,32811.5876
3.6171,-2860.3623,32899.9139
3.6203,0,32899.9139
3.6214,0,32899.9139
3.6224,0,32899.9139
3.6234,0,32899.9139
3.6244,0,32899.9139
3.6217,-2861.9382,32899.9155
3.6207,-2861.1504,32903.9474
3.6197,-2862.5291,32918.4877
3.6186,-2860.7563,32946.0879
3.6176,-2862.332,32992.7923
3.6166,-2862.5291,33063.6438
3.6156,-2860.9534,33166.8354
3.6146,-2861.1504,33284.9827
3.6141,-2861.3474,33376.7481
3.6173,0,33376.7481
3.6184,0,33376.7481
3.6194,0,33376.7481
3.6204,0,33376.7481
3.6214,0,33376.7481
3.6188,-2861.5444,33376.7497
3.6177,-2860.7563,33380.6526
3.6167,-2861.7412,33396.1892
3.6157,-2861.7412,33425.1972
3.6146,-2857.802,33452.5482
3.6136,-2862.135,33546.6712
3.6125,-2852.0901,33646.0007
3.6129,-2862.135,33646.0086
3.6118,-2861.9382,33741.2916
3.6113,-2861.7412,33853.5854
3.6144,0,33853.5854
3.6155,0,33853.5854
3.6165,0,33853.5854
3.6175,0,33853.5854
3.6185,0,33853.5854
3.6159,-2860.7563,33853.587
3.6149,-2861.3474,33857.8746
3.6138,-2861.5444,33873.5303
3.6128,-2861.9382,33903.3614
3.6118,-2862.135,33950.8628
3.6108,-2860.5593,34025.4478
3.6097,-2851.696,34122.8328
3.6101,-2861.9382,34122.836
3.609,-2861.1504,34213.7952
3.6083,-2861.3474,34330.4176
3.6117,0,34330.4176
3.6127,0,34330.4176
3.6138,0,34330.4176
3.6148,0,34330.4176
3.6159,0,34330.4176
3.6132,-2862.135,34330.4192
3.6122,-2861.9382,34333.788
3.6112,-2861.9382,34349.6395
3.6101,-2861.7412,34376.6015
3.6091,-2861.1504,34423.224
3.6081,-2861.5444,34493.2319
